Repository: rightpower124/heps-saxs-mcp

English | [简体中文](README.zh-CN.md)

# heps-saxs-mcp

**MCP server for 1D SAXS data analysis at the HEPS pink-beam small-angle scattering beamline.**
It turns "reference-literature methods + 1D SAXS data → standardized analysis results" into a
conversational tool suite of 22 `saxs_*` / `make_plots` MCP tools, mountable by any
Model Context Protocol client (TRAE, Claude Desktop, etc.).

Design principles: **100% of the analysis runs through MCP tools; critical parameters follow
"better an error than a guess"; every fit automatically passes the L3 quality gate; every
conclusion carries a mandatory reliability grade** — the AI orchestrates the analysis but
never makes the physics calls for the user.

## Feature Overview

| Chain | Tools | Description |
|---|---|---|
| Infrastructure (5) | `saxs_selftest` `saxs_set_workdir` `saxs_probe_curve` `saxs_suggest_window` `saxs_load_curve` | Self-test / session work directory / format probe card / window suggestion card / data health check |
| Fitting & analysis (4) | `saxs_list_models` `saxs_fit` `make_plots` `saxs_report` | Self-describing model library / generic fitting engine (auto L3 quality gate) / DSL renderer / 4-file report package |
| On-demand diagnostics (5) | `saxs_diag_multistart` `relax_bound` `param_scan` `release` `f_test` | Global optimum / bound sensitivity / degeneracy scan / cross-sample fixed-parameter test / nested F-test |
| Curve restoration (3) | `saxs_gap_detect` `saxs_gap_fill` `saxs_gap_merge` | Blind-zone/deep-valley detection (3-tier adjudication) → multi-segment polynomial filling → Origin comparison book |
| Orientation analysis (3) | `saxs_ruland_bpi2` `saxs_ruland_beq` `saxs_ruland_chain` | Ruland orientation: B_π/2 peak integration → B_eq / f_v (chained orchestration, 32→4 calls) |
| Export & reproducibility (2) | `saxs_export_script` `saxs_doc_extract` | Replay script (self-certified against source results) / full-text document extraction |

**Core disciplines** (built into tool contracts, not left to good intentions):

- `q_unit` must be explicit (`A^-1` / `nm^-1`) — the system never guesses units;
- The default fit window is the **full data range**; `saxs_suggest_window` produces an
  evidence card (low-q direct-beam / high-q noise flags) and the window is used **only
  after user confirmation**;
- Every fit automatically runs the L3 quality gate: bound-hit / exploded-perr /
  normalized three-tier grading + χ²/dof attention flag;
- Once a work directory is confirmed, all outputs go to
  `<workdir>/HEPS_SAXS_analysis/` — never the user's data root;
- Data files larger than 1 MB are rejected on ingest (protects the shared host from
  accidental 2D frames); the `saxs_probe_curve` diagnostic channel is unlimited;
- Three-zone model management: `validated` (passed verification gate) /
  `candidates` (explicit user consent required) /
  `model_inbox` (submission inbox, rejected by fitting tools).

### 1. conda environment (one-time)

```bash
conda create -p E:\CondaEnvs\saxsagent python=3.11 -y
E:\CondaEnvs\saxsagent\python.exe -m pip install -r requirements.txt

# Optional: official shape bridge (sphere / cylinder / core_shell_* — 8 external models)
E:\CondaEnvs\saxsagent\python.exe -m pip install "sasmodels>=1.1"
```

Dependencies: `mcp>=1.0,<2` (**must stay <2**; 2.x renamed FastMCP and is incompatible),
`numpy`, `scipy`, `matplotlib`.

### 2. Configure mcp.json (three placeholders)

Copy the repo-root `mcp.json` into your MCP client configuration (TRAE user-level
`%APPDATA%\Trae CN\User\mcp.json` or project-level `.trae/mcp.json`) and replace:

| Placeholder | Replace with | Example |
|---|---|---|
| `PYTHON_PATH_PLACEHOLDER` | Full path to the conda env python.exe | `E:/CondaEnvs/saxsagent/python.exe` |
| `REPO_ROOT_PLACEHOLDER` | Absolute path of this cloned repo | `E:/HEPS_BB_SAXS/HEPS_SAXS_AGENT` |
| `CONDA_ENV_PLACEHOLDER` | Conda env root (same path, without python.exe) | `E:/CondaEnvs/saxsagent` |

> Keep `START_MCP_TIMEOUT_MS=60000` — conda environments start slower than the client
> default timeout; without it you get the silent "green check in the panel but no tools
> in the session" failure.
> Alternatively skip mcp.json and run `saxs_mcp\run_server.bat` directly (reads the
> `SAXSAGENT_ENV` environment variable, falling back to `E:\CondaEnvs\saxsagent`).

### 3. Verify

Restart the client and invoke `saxs_selftest` in a conversation — `ok=true` means deployed.

## Quick Start

Data preparation: 1D SAXS curve (3 columns `q I σ`, whitespace-separated; use
`saxs_probe_curve` first for variant formats). Conversation examples:

```text
[Full analysis]  E:\data\liposome_A.txt, q_unit=nm^-1, liposome_membrane nopeg mode
[Curve restore]  E:\data\1.dat, x_semantic=q, x_unit=pixel, column 1
[Orientation]    E:\data\YR8_filled_book.dat, phi/deg, q_unit=nm^-1
[Multi-start]    verify global optimum of last nopeg fit, tau_t
```

The agent first replies with a **four-element confirmation card** (data path / q_unit /

File: baseline/liposome/脂质体SAXS分析全程记录.md
# 脂质体 SAXS 拟合分析全程记录

**整理日期**：2026-09-18
**分析对象**：两个脂质体样品（不含 PEG / 含 PEG）的同步辐射 SAXS 数据
**数据状态**：第一轮分析——直接拟合原始数据（未扣除缓冲液背景）；背景很弱，扣除后仅个别参数数值变化，定性结论不变
**方法参照**：Schilt et al. 2016, BBA（无限平膜高斯电子密度模型）
**运行环境**：conda 虚拟环境（numpy + scipy），Spyder 调试

---

## 1. 本对话用到的文件

工作根目录：`D:\博士后研究\B自编程序\2026-09-17-脂质体\`

| 类别 | 文件（相对路径） | 说明 |
|---|---|---|
| 主文献 | `SAXS参考文献\Schilt 2016-以色列-Biochimica et Biophysica Acta-Using solution X-ray scattering to determine the high-resolution.pdf` | 分析模型与拟合协议的来源 |
| 补充材料 | `SAXS参考文献\2016以色列-1-s2.0-S0304416515002445-mmc1.pdf` | 图 S1–S6、表 S1–S3，基准参数参考 |
| 实验数据 1 | `测试数据\R0-26080301-不含PEG脂质体.dat` | 不含 PEG 脂质体 SAXS 曲线 |
| 实验数据 2 | `测试数据\20260603-含PEG脂质体.dat` | 含 PEG 脂质体 SAXS 曲线 |
| 拟合脚本 1 | `fit_nopeg_membrane.py` | 不含 PEG 样品：3-高斯膜模型，9 参数 |
| 拟合脚本 2 | `fit_peg_membrane.py` | 含 PEG 样品：5-高斯膜模型（膜参数固定），8 参数 |
| 诊断脚本 1 | `diag_peg_check.py` | 无 PEG 模型全局最优验证、τ_peg 边界放宽、F 检验 |
| 诊断脚本 2 | `diag_peg_scan.py` | τ_peg 简并扫描、z_peg 位置扫描 |
| 诊断脚本 3 | `diag_membrane_thickness.py` | 膜厚度参数映射检验（方案 0/1/2） |
| 结果汇总 | `脂质体SAXS拟合结果汇总.md` | 前期生成的参数与结论汇总（本文档的姊妹篇） |
| 拟合输出图 | `fit_nopeg_result_A.png`、`fit_peg_result.png` | 拟合曲线 + 相对残差 + Δρ(z) 膜轮廓 |

---

## 2. 用户的实验数据的信息

### 2.1 样品与文件对应

| 样品 | 数据文件 | 测量日期（据文件名） | 角色 |
|---|---|---|---|
| 不含 PEG 脂质体 | `R0-26080301-不含PEG脂质体.dat` | 2026-08-03 | 膜结构基准样品 |
| 含 PEG 脂质体 | `20260603-含PEG脂质体.dat` | 2026-06-03 | PEG 化样品（PEG2000，据 Flory 半径推断） |

### 2.2 文件格式

- 文件头保留了 EDF 格式元数据（以 `#` 注释行形式嵌入，源自 2D 探测器原始图像：`EDF_DataBlockID 0.Image.Psd`、`DataType FloatValue`、`Dim_1 1038`、`Dim_2 1117`、`Center_1 589.944` 即束流中心等），说明曲线由探测器图像径向积分（面探 → 1D）导出
- 正文为三列 ASCII 数据：`q [Å⁻¹]    I(q)    σ(q)`
- 两个拟合脚本读入时统一换算单位：q × 10 → nm⁻¹；并过滤 σ ≤ 0 的点

### 2.3 数据量程与拟合窗口

| 项 | 数值 |
|---|---|
| 全量程 | 857 个数据点，q = 0.00025 – 0.43628 Å⁻¹（0.0025 – 4.363 nm⁻¹） |
| 强度范围 | I ≈ 3×10⁻³ – 7×10⁵（动态范围大，需 log 显示） |
| 拟合窗口 | QMIN–QMAX = 0.30 – 4.40 nm⁻¹（低 q 端避开直射光束/挡板尾部），实际覆盖 0.30 – 4.36 nm⁻¹ |
| 窗口内有效点数 | 798 个（两样品相同） |

### 2.4 数据特征（与文献对照）

- 两样品在低 q 段均有明显的第一级层间相关峰：
  - 不含 PEG：q₁ ≈ 0.965 nm⁻¹（对应 d = 6.51 nm）
  - 含 PEG：q₁ ≈ 0.694 nm⁻¹（对应 d = 9.05 nm），且峰更宽更矮（涨落更大）
- 中高 q 段为平滑衰减叠加近似常数背景
- 整体形态与文献图 6b、7e、7h 接近 → 采用相同的平膜高斯模型分析
- 未观察到文献图 7e/7h 中药物纳米棒聚集的特征信号 → 本轮分析使用纯膜模型（药物可能为无定形/分子分散态，需更高 q 或其他手段确认）
- 第一轮不扣背景：以拟合常数 B 代替（得 B ≈ 0.005 – 0.006，很弱）

---

## 3. 参考文献中和我们数据分析相关的内容

### 3.1 文献信息

- **标题**：*Using solution X-ray scattering to determine the high-resolution structure and morphology of PEGylated liposomal doxorubicin nanodrugs*
- **作者**：Y. Schilt, T. Berman, X. Wei, Y. Barenholz, U. Raviv（希伯来大学，以色列）
- **期刊**：Biochimica et Biophysica Acta (BBA), 2016；DOI: 10.1016/j.bbagen.2015.09.012
- **研究对象**：PEG 化阿霉素脂质体（PLD，Doxil® 及其仿制药、LC100）远程载药前后的高分辨结构；硫酸铵/甲磺酸铵梯度载药；与同配方无药脂质体对照
- **方法**：液相 SAXS/WAXS + 高分辨分析工具，测定膜电子密度剖面、PEG 层厚度与密度、脂质体内药物结构

### 3.2 核心分析模型

**（1）无限平膜模型（论文 Eq. (1)）**

膜的电子密度剖面用高斯叠加表示（τ 均为 FWHM 参数化）：

- 3-高斯膜：头基 ±zh（宽 τ_h）+ 疏水尾链（中心，宽 τ_t，相对幅度 Δρ_t）
- 5-高斯膜（PEG 样品）：再加对称 PEG 层 ±z_peg（宽 τ_peg，幅度 Δρ_peg）

单个高斯分量：Δρᵢ · exp[−4ln2 · (z − zᵢ)² / τᵢ²]

随机取向平膜的形状因子（高斯对干涉双重求和）：

```
I_mem(q) = (2π³/q²) · Σᵢ Σⱼ [ Δρᵢ·Δρⱼ·τᵢ·τⱼ / (16·ln2) ]
           · exp[ −q²·(τᵢ² + τⱼ²) / (16·ln2) ] · cos[ q·(zᵢ − zⱼ) ]
```

**（2）层间相关（多层堆垛，Z = 2 结构因子简化式）**

```
S(q) = 1 + f · exp(−q²·sd²/2) · cos(q·d)
```

d = 层间距；sd = 层间距涨落（高斯阻尼宽度）；f = 相关堆垛双层的散射强度分数。

**（3）总模型**

```
I(q) = A · I_mem(q) · S(q) + B
```

### 3.3 图 6b / 7e / 7h 的分析流程

| 图 | 内容 | 用途 |
|---|---|---|
| 图 6b | 膜模型拟合脂质体 SAXS 曲线 | 提取膜结构参数（zh、τ_h、τ_t、Δρ_t、d、sd、f） |
| 图 7e、7h | 膜 + 药物纳米棒复合模型拟合载药脂质体 | 药物在囊泡内聚成纳米棒，提取棒半径等形态参数 |

拟合步骤：① 缓冲液背景扣除 → ② 模型叠加 → ③ 最小二乘优化 → ④ 结构参数导出。

可提取结构参数：头-头距离 d_hh、全膜厚（10% 判据）、PEG 层厚度 L_peg、层间距 d、涨落 sd、药物纳米棒半径。

### 3.4 补充材料

图 S1–S6、表 S1–S3：详细拟合曲线与基准参数表，为本分析的参数初值与边界设置提供参考。

### 3.5 我们对本数据的适配（与文献的差异）

| 文献做法 | 本轮做法 | 原因 |
|---|---|---|
| 扣除缓冲液背景 | 常数 B 拟合 | 未测缓冲液背景；背景很弱，扣除后仅个别参数数值变化、定性结论不变 |
| 膜 + 药物纳米棒复合模型 | 纯膜模型 | 数据中无药物聚集特征信号 |
| 直接 5-高斯拟合 PEG 样品 | 先 3-高斯拟合不含 PEG 样品 → 固定膜参数 → 5-高斯拟合含 PEG 样品 | 论文同款协议（空载对照 → PEG 样品）；两个样品天然形成"膜基准 + PEG 检出"配对 |

---

## 4. 两个拟合脚本

### 4.1 fit_nopeg_membrane.py —— 不含 PEG 样品

**任务**：拟合膜结构基准（9 参数）。
**模型**：`I(q) = A·I₃ᴳ(q; zh, τ_h, τ_t, Δρ_t)·[1 + f·e^(−q²sd²/2)·cos(qd)] + B`

核心代码（模型数学核心）：

```python
def drho_profile(z, zh, tau_h, tau_t, drho_t):
    return (np.exp(-4*LN2*(z + zh)**2 / tau_h**2)
            + np.exp(-4*LN2*(z - zh)**2 / tau_h**2)
            + drho_t * np.exp(-4*LN2 * z**2 / tau_t**2))

def I_membrane(qq, zh, tau_h, tau_t, drho_t):
    z   = np.array([-zh, 0.0, zh])
    tau = np.array([tau_h, tau_t, tau_h])
    dr  = np.array([1.0, drho_t, 1.0])
    out = np.zeros_like(qq)
    for i in range(3):
        for j in range(3):
            out += (dr[i]*dr[j]*tau[i]*tau[j] / (16*LN2)
                    * np.exp(-qq**2*(tau[i]**2 + tau[j]**2)/(16*LN2))
                    * np.cos(qq*(z[i] - z[j])))
    return 2*np.pi**3 / qq**2 * out

def model(p, qq):
    A, zh, tau_h, tau_t, drho_t, f, d, sd, B = p
    Sq = 1.0 + f*np.exp(-qq**2*sd**2/2.0)*np.cos(qq*d)
    return A*I_membrane(qq, zh, tau_h, tau_t, drho_t)*Sq + B
```

参数、初值与边界（A 方案）：

| # | 参数 | 初值 | 下界 | 上界 | 拟合结果 ± 误差 |
|---|---|---|---|---|---|
| 1 | A 比例因子 | 中低 q 归一估计 | 0 | ∞ | ≈1×10⁻⁴ |
| 2 | zh 头基半距 (nm) | 1.45 | 0.90 | 2.20 | 1.6428 ± 0.2133 |
| 3 | τ_h 头基 FWHM (nm) | 0.50 | 0.25 | 1.30 | 1.3000 ± 0.2293 ⚠ 撞上界 |
| 4 | τ_t 尾链 FWHM (nm) | 1.00 | 0.50 | 1.80 | 0.6566 ± 0.5825 |
| 5 | Δρ_t/Δρ_h | −1.00 | −6.00 | −0.10 | −6.0000 ± 4.8741 ⚠ 撞下界 |
| 6 | f 双层强度分数 | 0.60 | 0 | 1 | 0.2659 ± 0.0104 |
| 7 | d 层间距 (nm) | 8.50 | 5.50 | 16.0 | 6.5119 ± 0.0151 |
| 8 | sd 层间距涨落 (nm) | 1.50 | 0.30 | 6.00 | 0.6437 ± 0.0394 |
| 9 | B 常数背景 | 高 q 端均值 | 0 | ∞ | 0.0054 ± 0.0003 |

> - 初值依据：zh0 = 1.45 来自 cryo-TEM 膜厚 2.9 nm；d0 = 8.5 来自低 q 肩峰 2π/0.8。
> - 脚本中以注释形式保留了旧边界（τ_h 上界 0.90、Δρ_t 下界 −4.00），可随时切回复用（用户约定：改参数注释原值而非删除）。
> - 拟合器：`scipy.optimize.least_squares`，method='trf'，x_scale='jac'，max_nfev=20000。

**运行方式**（Spyder）：
`%runfile 'D:/博士后研究/B自编程序/2026-09-17-脂质体/fit_nopeg_membrane.py' --wdir`

**输出**：参数表 + 导出量（d_hh、q₁）+ χ²/dof = 2.09；图 `fit_nopeg_result_A.png`（对数坐标拟合曲线、相对残差、Δρ(z) 膜轮廓三联图）。

### 4.2 fit_peg_membrane.py —— 含 PEG 样品

**任务**：固定膜参数，检出并表征 PEG 层（8 参数 + 无 PEG 对照拟合）。
**策略**：膜参数固定自 4.1 的结果（ZH=1.6428, TAU_H=1.3000, TAU_T=0.6566, DRHO_T=−6.0000），只拟合全局量（A, f, d, sd, B）+ PEG 三参数（z_peg, τ_peg, Δρ_peg）。

**模型**：`I(q) = A·I₅ᴳ(q; z_peg, τ_peg, Δρ_peg)·[1 + f·e^(−q²sd²/2)·cos(qd)] + B`

核心代码（5-高斯膜 = 固定 3-高斯膜 + 对称 PEG 层）：

```python
def I_membrane5(qq, z_peg, tau_peg, drho_peg):
    z   = np.array([-z_peg, -ZH, 0.0, ZH, z_peg])        # ZH等为大写常量=固定膜参数
    tau = np.array([tau_peg, TAU_H, TAU_T, TAU_H, tau_peg])
    dr  = np.array([drho_peg, 1.0, DRHO_T, 1.0, drho_peg])
    out = np.zeros_like(qq)
    for i in range(5):
        for j in range(5):
            out += (dr[i]*dr[j]*tau[i]*tau[j]/(16*LN2)
                    * np.exp(-qq**2*(tau[i]**2 + tau[j]**2)/(16*LN2))
                    * np.cos(qq*(z[i] - z[j])))
    return 2*np.pi**3 / qq**2 * out
```

PEG 层厚度（10% 判据，与论文一致）：

```python
c10 = np.sqrt(np.log(10)/(4*LN2))      # = 0.911（高斯降到峰值10%处的半宽）
edge_head = ZH + c10*TAU_H             # 头基 10% 外缘 = 2.83 nm
edge_peg  = z_peg + c10*tau_peg       # PEG 10% 外缘 = 5.23 nm
L_peg = edge_peg - edge_head           # = 2.40 nm
```

参数与结果：

| # | 参数 | 初值 | 下界 | 上界 | 拟合结果 ± 误差 |
|---|---|---|---|---|---|
| 1 | A 比例因子 | 归一估计 | 0 | ∞ | ≈1×10⁻⁴ |
| 2 | f 双层强度分数 | 0.266 | 0 | 1 | 0.3353 ± 0.0102 |
| 3 | d 层间距 (nm) | 6.512 | 4.00 | 16.0 | 9.0502 ± 0.0402 |
| 4 | sd 层间距涨落 (nm) | 0.644 | 0.30 | 6.00 | 1.8195 ± 0.0454 |
| 5 | B 常数背景 | 高 q 端均值 | 0 | ∞ | 0.0061 |
| 6 | z_peg PEG 中心 (nm) | 2.8 | 2.00 | 5.00 | 4.4962 ± 0.0612 |
| 7 | τ_peg PEG 宽度 (nm) | 2.5 | 0.80 | 5.00 | 0.8000 ± 0.3396 ⚠ 撞下界 |
| 8 | Δρ_peg/Δρ_h | 0.06 | 0 | 0.50 | 0.0494 ± 0.0180 |

**附带模型比较**：同一数据用 Δρ_peg = 0（无 PEG，5 参数）重新拟合 → χ²/dof = 1.606（无 PEG）vs 1.212（含 PEG），二者之差即 PEG 层检出显著性。

**构象判据**：R_F ≈ 3.5 nm（PEG2000 Flory 半径）；L_peg/R_F = 0.69 < 1.4 → 蘑菇/过渡区构象。

**运行方式**（Spyder）：
`%runfile 'D:/博士后研究/B自编程序/2026-09-17-脂质体/fit_peg_membrane.py' --wdir`

**输出**：`fit_peg_result.png`（含/无 PEG 双模型对比、残差、Δρ(z) 剖面）。

### 4.3 辅助诊断脚本（支撑结论可靠性）

| 脚本 | 诊断内容 | 关键输出 |
|---|---|---|
| `diag_peg_check.py` | ① 无 PEG 模型换起点重拟合（排除局部极小）② τ_peg 下界放宽 0.80 → 0.30 ③ 嵌套 F 检验 | 无 PEG 最优 χ² = 1273.3 vs 含 PEG 943.9；Δχ² = 329；F(3, 790) = 92 → p ≪ 10⁻³⁰ |
| `diag_peg_scan.py` | ④ τ_peg 扫描（宽度–幅度简并）⑤ z_peg 位置扫描 | L_peg 稳健范围 2.0 – 2.8 nm；额外密度只在 z ≈ 4.5（水隙中央）显著改善拟合 |
| `diag_membrane_thickness.py` | 膜厚度参数映射：方案 0（膜全固定）/ 方案 1（放开 zh, τ_h）/ 方案 2（12 参数全放开） | 方案 1：d_hh = 3.322 ± 0.010 nm，与固定值 3.29 一致 → 膜厚度稳健 |

---

## 5. 两个拟合得到的参数该如何解释

### 5.1 不含 PEG 样品（9 参数，χ²/dof = 2.09）

| 参数 | 数值 | 物理意义与解释 |
|---|---|---|
| A | ≈1×10⁻⁴ | 比例因子：电子密度对比 × 浓度 × 仪器常数的总归一 |
| zh | 1.6428 ± 0.2133 nm | 头基半距：双层中心到头基密度峰的距离 → 膜厚度核心参数 |
| τ_h | 1.3000 ± 0.2293 nm | 头基高斯 FWHM：头基区表观宽度 ⚠ 撞上界，绝对值偏大慎引 |
| τ_t | 0.6566 ± 0.5825 nm | 尾链高斯 FWHM：甲基低谷宽度；误差大（与 Δρ_t 强简并） |
| Δρ_t/Δρ_h | −6.0000 ± 4.8741 | 尾链/头基电子密度对比（负 = 尾链电子密度低于水）⚠ 撞下界 |
| f | 0.2659 ± 0.0104 | 相关堆垛双层的散射分数：约 27% 散射权重来自多层（MLV），其余为非相关单层（ULV） |
| d | 6.5119 ± 0.0151 nm | 层间距：相邻双层中心的重复距离 |
| sd | 0.6437 ± 0.0394 nm | 层间距涨落：多层堆垛的失序程度（相关峰的高斯阻尼宽度） |
| B | 0.0054 ± 0.0003 | 常数背景（水 + 毛细管 + 漫散射的合并近似） |

**导出量**：

| 量 | 公式 | 数值 |
|---|---|---|
| 头-头距离 d_hh | 2·zh | 3.29 ± 0.43 nm（**膜厚度 ★**） |
| 头基 10% 外缘 | zh + 0.91·τ_h | 2.83 nm |
| 全膜厚（10% 判据） | 2·(zh + 0.91·τ_h) | 5.65 nm |
| 层间水层 | d − 全膜厚 | 0.86 nm |
| 一级相关峰位 q₁ | 2π/d | 0.965 nm⁻¹ |
| 疏水核心（粗估） | 2·zh − τ_h | ≈2.0 nm |
| 头-尾 FWHM 间隙 g | zh − (τ_h + τ_t)/2 | 0.66 nm |

**解释要点**：

1. **多层脂质体分散体系**：f = 0.27 且低 q 有清晰层间相关峰（q₁ ≈ 0.97 nm⁻¹）。
2. **膜结构基准**：d_hh ≈ 3.3 nm、d ≈ 6.5 nm、sd ≈ 0.64 nm，符合 PC 类脂质双层预期。
3. **⚠ 膜高斯参数的局限**：τ_h 与 Δρ_t 同时撞边界、误差大（Δρ_t ±4.87），说明 3-高斯模型未能完全表达数据中的某些成分（如尺寸多分散、膜内药物分布的漫散射等）。这组膜参数按论文协议作为**条件基准**固定用于含 PEG 样品拟合，其绝对值不宜单独引用。
4. χ²/dof = 2.09 偏高，主要来自中高 q 段的系统偏差（模型较简单），拟合曲线与数据在 log 坐标下视觉重合。

### 5.2 含 PEG 样品（8 参数，χ²/dof = 1.212）

| 参数 | 数值 | 物理意义与解释 |
|---|---|---|
| f | 0.3353 ± 0.0102 | 多层相关散射分数（比不含 PEG 样品 +26%） |
| d | 9.0502 ± 0.0402 nm | 层间距（+39% vs 6.51）—— PEG 位阻把水层撑厚 |
| sd | 1.8195 ± 0.0454 nm | 涨落 ×2.8 —— PEG 涂层打乱层间堆垛 |
| B | 0.0061 | 常数背景 |
| z_peg | 4.4962 ± 0.0612 nm | PEG 高斯中心 ≈ d/2 = 4.53 → 位于层间水隙中央 |
| τ_peg | 0.8000 ± 0.3396 nm | PEG 云 FWHM ⚠ 撞下界；与 Δρ_peg 强反相关（corr ≈ −1） |
| Δρ_peg/Δρ_h | 0.0494 ± 0.0180 | PEG/头基电子密度对比（正 = PEG 区密度略高于水） |

**导出量**：

| 量 | 公式 | 数值 |
|---|---|---|
| 头基 10% 外缘 | 固定膜参数 | 2.83 nm |
| PEG 10% 外缘 | z_peg + 0.91·τ_peg | 5.23 nm |
| PEG 层厚度 L_peg | PEG 外缘 − 头基外缘 | 2.40 ± 0.32 nm（稳健范围 2.0 – 2.8） |
| Flory 半径 R_F | PEG2000 | ≈3.5 nm |
| 构象判据 | L_peg/R_F | 0.69 → 蘑菇/过渡区构象 |
| 层间水隙宽 | d − 2×2.83 | 3.39 nm |
| 一级峰位 q₁ | 2π/d | 0.694 nm⁻¹ |

**检出显著性（诊断结论）**：

- F 检验：Δχ² = 329，F(3, 790) = 92 → p ≪ 10⁻³⁰，PEG 项压倒性显著。
- 位置扫描：额外密度只在 z ≈ 4.5（水隙中央）显著改善拟合；放在头基附近（z = 2.5 – 3.0）完全不改善 → 是真实的水隙内冠层密度，不是膜模型误差补偿。
- τ_peg 与 Δρ_peg 完全反相关：数据实际约束的是"位置 × 积分电子对比度"，L_peg 对 τ 简并不敏感（2.0 – 2.8 nm 全范围蘑菇构象）。
- "2.7σ" 边际显著性是 τ_peg 锁在边界时的条件值，建议引用 F 检验结果。
- PEG 层对曲线的最大相对影响仅 3.9%（log 坐标下肉眼不可辨，但统计上极强）。

### 5.3 参数可靠性分级

| 级别 | 参数 | 依据 |
|---|---|---|
| 稳健 | zh（→ d_hh）、d、sd、z_peg、L_peg（范围）、f | 误差小、多起点/多方案一致、对模型选择不敏感 |
| 条件值 | τ_h、Δρ_t、τ_peg、Δρ_peg | 撞边界或强简并，只宜配合范围引用 |
| 归一量 | A、B | 与浓度、背景扣除方式耦合，无独立结构含义 |

### 5.4 参数自洽性检验（全部通过）

| 检验项 | 关系 | 数值 | 结果 |
|---|---|---|---|
| 头-尾带间隙 | g = zh − (τ_h+τ_t)/2 | 0.66 nm > 0 | ✓ |
| 全膜厚 vs 层间距 | 2(zh+0.91τ_h) = 5.65 < d = 6.51 | 水层 0.86 nm | ✓ |
| d_hh 合理性 | 2·zh | 3.29 nm（典型 PC 双层 3 – 4 nm） | ✓ |
| PEG 构象 | L_peg/R_F | 0.69 ∈ (0.2, 1.4) 蘑菇区 | ✓ |
| PEG 位置 | z_peg vs d/2 | 4.50 ≈ 4.53；水隙 3.39 nm < 2R_F = 7.0 nm → 两侧蘑菇云交叠、链段密度在水隙中央叠峰 | ✓ |
| 相邻 PEG 云 | 2×5.23 − d | 10% 边界交叠 1.41 nm —— 软蘑菇链互穿，与 sd = 1.82 nm 涨落相容 | ✓ |

> 说明：zh、τ_h、τ_t 是三个相互独立的高斯参数（位置 / 头基宽度 / 尾链宽度），**不存在 zh = τ_h + τ_t 的几何约束**——该关系仅对"矩形板无缝拼接"成立，而高斯模型是平滑叠加。正确的相邻性检验是半高宽间隙 g > 0（头基带内缘与尾链带外缘之间留有空隙，高斯尾部在此平滑交叠）。

### 5.5 用户关心的"膜厚度"对应参数

- **d_hh = 2·zh = 3.29 ± 0.43 nm**：头-头距离，文献标准膜厚度定义，本方案最稳健的膜厚度；
- 全膜厚 = 2(zh + 0.91τ_h) = 5.65 nm：10% 判据下含头基外沿的总厚（依赖撞界的 τ_h，绝对值偏大）；
- 疏水核心 ≈ 2zh − τ_h ≈ 2.0 nm（粗估）；
- 稳健性验证：在含 PEG 数据上放开膜参数重拟合（方案 1），d_hh = 3.322 ± 0.010 nm，与固定值 3.29 一致 → 膜厚度结论可靠。

---

## 6. 两个样品通过分析得到的模型与参数-结果对应关系（文字说明）

### 6.1 不含 PEG 样品的模型

**模型公式**（9 参数）：

```
I(q) = A · I₃ᴳ(q; zh, τ_h, τ_t, Δρ_t) · [ 1 + f·e^(−q²sd²/2)·cos(qd) ] + B
```

**物理图景（文字说明）**：

部分多层脂质体分散体系——囊泡壁为磷脂双层，在拟合 q 窗口内满足局部平膜近似（qR ≫ 1，囊泡半径 R 未在本窗口确定）；约 27% 的散射权重来自层间相关的多层堆垛（MLV，层间距 6.51 nm），其余来自非相关的单层囊泡（ULV）。双层径向剖面：中心为甲基低谷（电子密度低于水），向两侧依次为头基密度峰（高于水）。两膜之间隔着约 0.86 nm 水层。

**径向参数链**（一个周期 d = 6.51 nm，z = 0 为双层中心，"外/内"指远离/朝向囊泡曲率中心）：

| z (nm) | 结构位置 |
|---|---|
| −6.51 | 相邻双层中心 |
| −2.83 | 内头基 10% 外缘（膜边界） |
| −1.64 | 内头基高斯中心（zh） |
| 0 | 双层中心：甲基低谷（尾链高斯，FWHM τ_t = 0.66） |
| +1.64 | 外头基高斯中心（zh） |
| +2.83 | 外头基 10% 外缘（膜边界）→ 全膜厚 5.65 nm |
| +3.26 | 周期中点（水层中央，水层 0.86 nm） |
| +6.51 | 相邻双层中心（d） |

**参数 ↔ 计算结果对应表**：

| 模型参数 | 计算公式 | 计算结果 | 结构含义 |
|---|---|---|---|
| zh | d_hh = 2·zh | 3.29 nm | 膜厚度（头-头距离）★ |
| zh, τ_h | 全膜厚 = 2(zh + 0.91τ_h) | 5.65 nm | 膜外边界间距 |
| d 与全膜厚 | 水层 = d − 全膜厚 | 0.86 nm | 层间水隙 |
| d | q₁ = 2π/d | 0.965 nm⁻¹ | 一级层间相关峰位（可与原始曲线直接核对） |
| f | — | 0.266 | MLV / ULV 散射权重比 |
| sd | — | 0.64 nm | 多层堆垛失序度 |
| τ_h, τ_t, Δρ_t | g = zh − (τ_h+τ_t)/2 | 0.66 nm | 膜内分区几何（条件值） |
| A, B | — | 10⁻⁴ / 0.0054 | 总归一与常数背景 |

### 6.2 含 PEG 样品的模型

**模型公式**（8 参数，膜参数固定）：

```
I(q) = A · I₅ᴳ(q; 固定膜参数 + z_peg, τ_peg, Δρ_peg) · [ 1 + f·e^(−q²sd²/2)·cos(qd) ] + B
```

**物理图景（文字说明）**：

与不含 PEG 样品同一套膜结构（膜参数固定；放开检验 d_hh 不变），差异全部在层间：① 层间距 6.51 → 9.05 nm（+39%）；② 涨落 0.64 → 1.82 nm（×2.8）；③ 层间水隙中央（z ≈ d/2）检出低对比度 PEG 冠层——L_peg = 2.40 nm，蘑菇/过渡构象（L_peg/R_F = 0.69）。PEG 在模型中内外对称分布（对应囊泡外壁冠层与层间/内腔侧链段）。相邻双层的 PEG 云轻微互穿（10% 边界交叠 1.41 nm），属软蘑菇链的正常行为，与 sd = 1.82 nm 的层间距涨落相容。

**径向参数链**（一个周期 d = 9.05 nm）：

| z (nm) | 结构位置 |
|---|---|
| −9.05 | 相邻双层中心 |
| −5.23 | 内侧 PEG 云 10% 外缘 |
| −4.50 | 内侧 PEG 高斯中心 |
| −2.83 | 内头基 10% 外缘（膜边界） |
| −1.64 | 内头基高斯中心 |
| 0 | 双层中心：甲基低谷 |
| +1.64 | 外头基高斯中心 |
| +2.83 | 外头基 10% 外缘（膜边界） |
| +4.50 | 外侧 PEG 高斯中心（≈ d/2 = 4.53，水隙中央） |
| +5.23 | 外侧 PEG 云 10% 外缘 → L_peg = 5.23 − 2.83 = 2.40 nm |
| +9.05 | 相邻双层中心（d） |

**参数 ↔ 计算结果对应表**：

| 模型参数 | 计算公式 | 计算结果 | 结构含义 |
|---|---|---|---|
| （固定）zh, τ_h | 头基 10% 外缘 = zh + 0.91τ_h | 2.83 nm | 膜外边界 |
| z_peg, τ_peg | PEG 10% 外缘 = z_peg + 0.91τ_peg | 5.23 nm | PEG 云外边界 |
| 上述两者之差 | L_peg | 2.40 ± 0.32 nm | PEG 层厚度 ★ |
| L_peg 与 R_F | L_peg/R_F | 0.69 | 蘑菇/过渡构象 ★ |
| z_peg 与 d/2 | — | 4.50 ≈ 4.53 | PEG 位于水隙中央 |
| d | q₁ = 2π/d | 0.694 nm⁻¹ | 一级相关峰位 |
| d 与头基外缘 | 水隙 = d − 2×2.83 | 3.39 nm | 层间水隙宽 |
| d, sd（跨样品） | 与不含 PEG 对比 | +39%；×2.8 | PEG 位阻与堆垛失序 ★ |
| Δρ_peg | F 检验 Δχ² = 329, F = 92 | p ≪ 10⁻³⁰ | PEG 存在性 ★ |
| f | — | 0.335 | 多层比例略增 |

### 6.3 跨样品对比（PEG 化的直接证据）

| 参数 | 不含 PEG | 含 PEG | 变化 | 解读 |
|---|---|---|---|---|
| d 层间距 | 6.51 ± 0.02 nm | 9.05 ± 0.04 nm | **+39%** | PEG 位阻把水层撑厚 |
| sd 层间涨落 | 0.64 ± 0.04 nm | 1.82 ± 0.05 nm | **×2.8** | PEG 涂层打乱层间堆垛 |
| f 双层强度分数 | 0.266 | 0.335 | +26% | 层间相关略增强 |
| d_hh 膜厚度 | 3.29 nm | 3.29 nm（固定；放开检验 3.32） | 不变 | 膜本身厚度不受 PEG 影响 |

d 与 sd 在两个样品中拟合得极确定、且不依赖 PEG 参数化方式，是模型无关性最强的 PEG 化证据；与水隙中央检出 PEG 电子密度互相印证——教科书式的 PEG 化效应。

### 6.4 总结论

1. 两个样品均为**部分多层脂质体分散体系**（存在层间相关峰）。
2. **膜厚度 d_hh ≈ 3.3 nm**（头-头距离，稳健）；全膜厚 5.65 nm（10% 判据，条件值）。
3. 含 PEG 样品**检出 PEG 冠层**，压倒性显著（F = 92，p ≪ 10⁻³⁰）：
   - PEG 中心位于层间水隙中央（z ≈ d/2 ≈ 4.5 nm）；
   - L_peg ≈ 2.4 nm（稳健范围 2.0 – 2.8 nm），L_peg/R_F ≈ 0.69 → **蘑菇/过渡区构象**，与 Zeta 电位结果相符；
   - PEG 化使层间距 +39%、层间涨落 ×2.8。
4. 以上定性结论不依赖背景扣除（背景很弱，扣除后仅个别参数数值变化）。

### 6.5 模型未给出的信息与后续建议

| 未定项 | 原因 | 建议 |
|---|---|---|
| 囊泡半径 R / 尺寸分布 | 拟合窗口 0.30 – 4.36 nm⁻¹ 内无低 q Guinier 段 | 补更低 q 测量（或 DLS 互补） |
| 药物形态（晶态/无定形） | 窗口内无药物聚集特征峰（文献图 7e/7h 型信号） | 补 WAXS/更高 q；变温实验 |
| 背景扣除后的参数微调 | 未测缓冲液背景 | 补测缓冲液背景曲线，扣背景后复算（预期定性结论不变） |
| τ_h 绝对值 | 撞上界 | 固定 τ_h 为文献值（如 0.6 – 0.9 nm）重拟合对比 |

---

*本文档由 2026-09-17 至 09-18 分析会话整理生成；配套参数汇总见《脂质体SAXS拟合结果汇总.md》。*

File: baseline/liposome/脂质体SAXS拟合结果汇总.md
# 脂质体 SAXS 拟合分析：参数与结论汇总

**日期**: 2026-09-18

**数据**:

| 样品 | 数据文件 | 数据点 | q 范围 (nm⁻¹) |
|---|---|---|---|
| 不含PEG脂质体 | `测试数据/R0-26080301-不含PEG脂质体.dat` | 798 | 0.30 – 4.36 |
| 含PEG脂质体 | `测试数据/20260603-含PEG脂质体.dat` | 798 | 0.30 – 4.36 |

**分析方法**（参照 Schilt et al. 2016, BBA 的无限平膜模型 Eq. (1)）:

- 膜电子密度 Δρ(z) 用高斯叠加表示: 头基（±zh, FWHM τ_h）+ 疏水尾（中心, FWHM τ_t）；含PEG样品再加 PEG 层（±z_peg, FWHM τ_peg）
- 形状因子取 |Δρ̃(q)|² 的膜法向计算，取向平均后乘 2π³/q²
- 层间相关用结构因子 S(q) = 1 + f·exp(−q²sd²/2)·cos(qd)（Cauchy 型）
- 背景用常数 B 近似（背景很弱，扣除后仅个别参数数值有变化，定性结论不变）

**拟合策略**（论文协议）:

1. 先用 3-高斯膜模型拟合**不含PEG**样品（A 方案，放宽边界），得到膜结构参数
2. 固定膜参数（zh, τ_h, τ_t, drho_t），用 5-高斯膜模型拟合**含PEG**样品，提取 PEG 层参数
3. 附加诊断计算（F 检验、τ/z 扫描）检验参数稳健性

---

## 一、不含PEG脂质体（R0-26080301）

模型: 3-高斯膜 + S(q) + 常数背景（9 参数），**χ²/dof = 2.09**

### 1.1 拟合参数

| 参数 | 数值 | 物理含义 | 备注 |
|---|---|---|---|
| A | ~1×10⁻⁴ | 比例因子 | 显示精度受限 |
| zh | 1.6428 ± 0.2133 nm | 头基半距 | |
| τ_h | 1.3000 ± 0.2293 nm | 头基 FWHM | ⚠️ 撞上界 (1.30) |
| τ_t | 0.6566 ± 0.5825 nm | 尾链 FWHM | |
| drho_t/drho_h | −6.0000 ± 4.8741 | 尾/头电子密度对比 | ⚠️ 撞下界 (−6.00) |
| f | 0.2659 ± 0.0104 | 双层强度分数 | |
| d | 6.5119 ± 0.0151 nm | 层间距 | |
| sd | 0.6437 ± 0.0394 nm | 层间距涨落 | |
| B | 0.0054 ± 0.0003 | 常数背景 | |

### 1.2 导出量

| 量 | 数值 | 说明 |
|---|---|---|
| 头-头距离 d_hh = 2·zh | 3.29 ± 0.43 nm | 典型脂质双层范围 |
| 双层相关峰 q₁ = 2π/d | 0.965 nm⁻¹ | 低 q 隆起位置 |
| 头基 10% 外缘 | 2.83 nm | zh + 0.91·τ_h |

### 1.3 结论

1. **多层脂质体分散体系**: f = 0.27，存在清晰的层间相关峰（q₁ ≈ 0.97 nm⁻¹）
2. **膜结构基准**: d_hh ≈ 3.3 nm、d ≈ 6.5 nm、sd ≈ 0.64 nm，符合 PC 类脂质双层预期
3. **⚠️ 膜高斯参数的局限**: τ_h 与 drho_t 同时撞边界、误差大（drho_t ±4.87），说明 3-高斯膜模型未能完全表达数据中的某些成分（如尺寸多分散、膜内药物分布的漫散射等）。这组膜参数按论文协议作为**条件基准**固定用于含PEG样品拟合，其绝对值不宜单独引用
4. χ²/dof = 2.09 偏高，主要来自中高 q 段的系统偏差（模型较简单）

---

## 二、含PEG脂质体（20260603）

模型: 5-高斯膜（膜参数固定自 §1.1）+ S(q) + 常数背景（8 参数），**χ²/dof = 1.212**

### 2.1 拟合参数

| 参数 | 数值 | 物理含义 | 备注 |
|---|---|---|---|
| A | ~1×10⁻⁴ | 比例因子 | 显示精度受限 |
| f | 0.3353 ± 0.0102 | 双层强度分数 | |
| d | 9.0502 ± 0.0402 nm | 层间距 | |
| sd | 1.8195 ± 0.0454 nm | 层间距涨落 | |
| B | 0.0061 | 常数背景 | |
| z_peg | 4.4962 ± 0.0612 nm | PEG 高斯中心 | ≈ d/2 = 4.53 |
| τ_peg | 0.8000 ± 0.3396 nm | PEG 高斯 FWHM | ⚠️ 撞下界 (0.80) |
| drho_peg/drho_h | 0.0494 ± 0.0180 | PEG/头基电子密度对比 | |

### 2.2 模型比较与检出显著性

| 模型 | 参数数 | χ²/dof | χ² |
|---|---|---|---|
| 无PEG（同一数据重拟合） | 5 | 1.606 | 1273.3 |
| 含PEG | 8 | 1.212 | 943.9 |

- Δχ² = 329，嵌套 F 检验 F(3, 790) = 92 → p ≪ 10⁻³⁰，**PEG 项检出压倒性显著**
- PEG 层对曲线的最大相对影响约 3.9%——log 坐标下肉眼不可辨，但统计上极强
- 边际显著性 "2.7σ" 是 τ 锁在 0.80 边界时的条件值；τ 放宽后 drho_peg 与 τ_peg 完全反相关（corr ≈ −1.00），数据实际约束的是"位置 × 积分电子对比度"

### 2.3 PEG 层几何参数

| 量 | 数值 | 说明 |
|---|---|---|
| 头基 10% 外缘 | 2.83 nm | 固定 |
| PEG 10% 外缘 | 5.23 nm | z_peg + 0.91·τ_peg |
| PEG 层厚度 L_peg | 2.40 ± 0.32 nm | τ = 0.8 条件值 |
| L_peg 稳健范围 | **2.0 – 2.8 nm** | τ ∈ [0.3, 1.3] 扫描 |
| Flory 半径 R_F | ~3.5 nm | PEG2000 |
| L_peg / R_F | **0.69**（稳健范围 0.56 – 0.80） | 构象判据 |
| 双层相关峰 q₁ = 2π/d | 0.694 nm⁻¹ | |
| 水隙宽度 | 3.39 nm | d − 2×2.83 |
| PEG 中心位置 | z_peg = 4.50 ≈ d/2 | 水隙中央 |

### 2.4 结论

1. **PEG 层存在，统计上压倒性显著**（F = 92）。位置检验（固定 z 扫描）: 额外密度只在层间水隙中部（z ≈ 4.5 nm）显著改善拟合，放在头基附近（z = 2.5 – 3.0）完全不改善 → 是真实的水隙内密度（PEG 冠层），不是膜模型误差补偿

   | z_peg (nm) | 2.5 | 3.0 | 3.5 | 4.0 | **4.5** | 5.0 |
   |---|---|---|---|---|---|---|
   | χ²/dof | 1.61 | 1.55 | 1.38 | 1.31 | **1.19** | 1.33 |

2. **PEG 构象为蘑菇/过渡区**: L_peg/R_F = 0.69 < 1。刷状区需要 τ ≳ 2.2（L/R_F ≥ 1），对应 Δχ² ≈ 70 – 110，被强烈排除；即使按较宽蘑菇链段尺度（τ ≈ 1.3 – 1.6）固定，L/R_F = 0.80 – 0.87 仍在蘑菇一侧。**结论对 τ 简并不敏感，与 Zeta 电位结果互相印证**

   | τ_peg (nm) | 0.3 | **0.8** | 1.3 | 2.0 | 3.0 |
   |---|---|---|---|---|---|
   | χ²/dof | 1.193 | **1.210** | 1.239 | 1.284 | 1.334 |
   | L_peg (nm) | 1.97 | **2.40** | 2.80 | 3.33 | 4.06 |

3. **PEG 位置图像**: z_peg ≈ d/2，即水隙中央（水隙宽 3.4 nm < 2R_F = 7.0 nm）——两侧蘑菇冠层强烈交叠、链段密度在水隙中央叠峰，物理自洽
4. **拟合质量**: χ²/dof = 1.21，q < 3 nm⁻¹ 残差在 ±10% 内随机分布

---

## 三、跨样品对比（PEG 化的直接证据）

| 参数 | 不含PEG | 含PEG | 变化 | 解读 |
|---|---|---|---|---|
| d 层间距 | 6.51 ± 0.02 nm | 9.05 ± 0.04 nm | **+39%** | PEG 位阻使水层变厚 |
| sd 层间涨落 | 0.64 ± 0.04 nm | 1.82 ± 0.05 nm | **×2.8** | PEG 涂层打乱层间堆垛 |
| f 双层强度分数 | 0.266 | 0.335 | +26% | 层间相关略增强 |

d 与 sd 在两个样品中均拟合得非常确定、且**不依赖 PEG 参数化方式**，是模型无关性最强的证据；d 增大 + sd 增大是教科书式 PEG 化效应，与水隙中央检出额外电子密度互相印证。

---

## 四、总体结论

1. 两个样品均为**多层脂质体**分散体系（存在层间相关峰）
2. 不含PEG样品提供了膜结构基准（d_hh ≈ 3.3 nm、d ≈ 6.5 nm、sd ≈ 0.64 nm）；膜高斯参数存在边界约束问题，作为条件基准使用
3. 含PEG样品**检出 PEG 冠层**，压倒性显著:
   - PEG 中心位于层间水隙中央（z ≈ d/2 ≈ 4.5 nm）
   - L_peg ≈ 2.4 nm（稳健范围 2.0 – 2.8 nm），L_peg/R_F ≈ 0.69
   - **蘑菇/过渡区构象，与 Zeta 电位结果相符**
   - PEG 化使层间距 +39%、层间涨落 ×2.8——PEG 空间位阻的直接体现
4. 以上定性结论不依赖背景扣除（背景很弱，扣除后仅个别参数数值变化）

---

## 五、注意事项

1. **参数显示**: A、B 的 "±0.0000" 是 `%.4f` 格式截断，建议改 `%.2e`
2. **τ_peg 撞界**: 数据偏好比 0.80 更窄的 PEG 高斯；引用 L_peg 时建议给出 τ 简并范围 2.0 – 2.8 nm
3. **显著性表述**: 建议报 F 检验（Δχ² = 329, F = 92）而非 "2.7σ"——后者既低估检出显著性，又掩盖参数分解的脆弱性
4. **膜参数固定的局限**: 固定膜参数来自撞边界的不含PEG拟合，PEG 参数是其条件解；如需进一步验证可做膜参数全自由的 12 参数拟合（注意过参数化风险）

## 附: 分析脚本

| 脚本 | 用途 |
|---|---|
| `fit_nopeg_membrane.py` | 不含PEG样品 3-高斯膜拟合（A 方案） |
| `fit_peg_membrane.py` | 含PEG样品 5-高斯膜拟合（膜参数固定） |
| `diag_peg_check.py` | 诊断: 无PEG全局最优验证、τ 下界放宽、F 检验 |
| `diag_peg_scan.py` | 诊断: τ 简并扫描、z 位置扫描 |
